Repository: YansongW/awesome-humanoid-robot

<div align="center">

# Awesome Humanoid Robot 🤖

**A curated, multilingual knowledge graph for going from 0 to 1 on humanoid robot mass production and industrial application.**

<p>
🌐 **Live site**: [kg.rounds-tech.com](https://kg.rounds-tech.com)  
🌐 [English](README.md) · [简体中文](README.zh.md) · [한국어](README.ko.md)

⭐ If this map helps your research or build, please give us a star — it helps more researchers and builders find it.

</div>

---

## 📌 What is this project?

**Awesome Humanoid Robot** is a structured, living, open-source knowledge base built around one central question:

> **How do we go from 0 to 1 to achieve humanoid robot mass production and industrial application?**

It tracks every layer of the journey — from raw materials and components to manufacturing, design, AI, software, data, testing, mass production, applications, markets, policy, and regulation. Instead of a flat list of papers or products, we model the domain as a **knowledge graph**: entities are nodes, relationships are typed edges, and every claim is traceable to a source.

At **v0.1.0**, the project has evolved from a research pipeline into a productized knowledge service:

- 🌐 A public, multilingual website at **[kg.rounds-tech.com](https://kg.rounds-tech.com)** with search, interactive graph browsing, and a linked Wiki.
- 📖 An in-repo **Wiki** derived from the book *Humanoid Robots: From Mine to Market*, providing systematic, chapter-by-chapter narrative coverage.
- 🔗 Bidirectional links between Wiki chapters and KG entities, so readers can move smoothly from narrative to structured data and back.

The project is **AI-assisted, human-verified**. We use AI4Sci pipelines to accelerate discovery, extraction, and synthesis, while keeping humans in the loop for approval before anything is promoted to production.

---

## ✨ What's new in v0.1.0

- 🌐 **Live product site** at [kg.rounds-tech.com](https://kg.rounds-tech.com) — trilingual UI, full-text search, interactive Cytoscape graph, and linked Wiki.
- 📖 **In-repo Wiki** — 30 narrative chapters + 7 appendices derived from *Humanoid Robots: From Mine to Market*, rendered with admonitions, Mermaid diagrams, and KaTeX formulas.
- 🗂️ **2,144 validated KG entries** and **5,687 typed relationships** covering the full stack from raw materials to market applications.
- 🔄 **Automated CI/CD** — GitHub Actions builds and deploys the site to GitHub Pages on every push to `main`.
- 🛡️ **Hardened deployment** — concurrency control and clean `gh-pages` branch recreation prevent race-condition failures.
- 🧩 **Backfilled core non-paper entity bodies** — 233 critical entities now have structured Chinese bodies with 概述 / 核心内容 / 参考 sections, sourced from the Wiki where available and from entity metadata otherwise.
- 🌏 **Machine-translated missing English names and summaries** — all process and paper entries missing `names.en` / `summary.en` have been filled via machine translation and marked for human review.
- 📝 **Backfilled structured bodies for all critical paper entries** — 215 paper entries now have Chinese 概述 / 核心内容 / 参考 sections generated from metadata and marked for human review; quality audit shows 0 critical issues.

---

## 🌐 Product: the KG website

The `website/` directory builds a static, product-level frontend for the knowledge graph.

**Live URL**: [https://kg.rounds-tech.com](https://kg.rounds-tech.com)

Features at v0.1.0:

- **Trilingual interface** — independent `zh`, `en`, and `ko` sites with a language switcher in the header.
- **Domain browsing** — explore the graph by industry domain or entity type.
- **Full-text search** — client-side search with type filters and language-aware labels.
- **Interactive relation graph** — Cytoscape.js visualization with cluster view and full-graph view.

# 人形机器人：从矿山到市场

> 基于 [Awesome Humanoid Robot](https://github.com/YansongW/awesome-humanoid-robot) 知识图谱的 Wiki 项目。

## 项目简介

本项目将 Awesome Humanoid Robot 知识图谱整理为公开可读的 Wiki，采用 MkDocs + Material 主题构建，作为 KG 网站的内容子项目。

## 本地预览

### 环境要求

- Python 3.9+
- pip

### 安装依赖

```bash
pip install mkdocs-material mkdocs-minify-plugin mkdocs-mermaid2-plugin
```

### 启动本地服务器

```bash
mkdocs serve
```

然后访问 http://127.0.0.1:8000。

### 构建站点

```bash
mkdocs build
```

构建产物位于 `site/` 目录。

## 部署到 GitHub Pages

```bash
mkdocs gh-deploy
```

Wiki 内容已通过主仓库 KG 网站（https://kg.rounds-tech.com/wiki/）呈现。

## 目录结构

```
wiki/
├── docs/                      # 文档源文件
│   ├── index.md              # 首页
│   ├── table-of-contents.md  # 全书目录
│   ├── chapters/             # 正文章节
│   │   ├── chapter-01.md
│   │   ├── chapter-02.md
│   │   └── ...
│   ├── appendices/           # 附录
│   │   └── ...
│   └── assets/               # 静态资源
│       ├── stylesheets/
│       └── images/
├── mkdocs.yml                # MkDocs 配置
├── overrides/                # 主题覆盖
└── README.md                 # 本文件
```

## 写作规范

详见 `../AGENTS.md`。

## 许可

本书内容采用 [CC BY-NC-SA 4.0](https://creativecommons.org/licenses/by-nc-sa/4.0/) 许可协议。

File: wiki/docs/appendices/appendix-d/products/product_baowu_magnesium_alloy.md
# 镁合金锭 / Baowu Magnesium Alloy Ingot

> 本词条属于 [附录 D 重点产品 Wiki](../../appendix-d.md)。
> 返回：[附录 D.4 重点产品 Wiki 目录](../index-products.md)
> 数据更新时间：2026-07-01。所有参数以官方公开资料为准，缺失项标注为“未公开”。

---

## 产品信息卡

| 项目 | 内容 |
|------|------|
| **制造商** | [宝武镁业 / Baowu Magnesium](../companies/company_baowu_magnesium.md) |
| **产品类别** | 轻量化材料 / 镁合金 / 结构件材料 |
| **发布时间** | 现役主力型号 |
| **状态** | 量产/商用 |
| **官网/来源** | [宝武镁业官网](https://www.baowumagnesium.com) |

## 产品概述

宝武镁业镁合金锭是轻量化金属结构件的原材料，涵盖 AZ、AM、AE、AS 等主流系列。产品由原镁冶炼、合金化精炼与铸锭成型制成，杂质控制严格、成分均匀，可直接用于高压压铸、挤压、锻造及半固态成型。

镁合金密度仅约为铝合金的 2/3、钢的 1/4，同时具备优良的阻尼减振与电磁屏蔽性能，是人形机器人、新能源汽车与 3C 产品轻量化的重要材料选择。

## 产品图片

> 宝武镁业镁合金锭：请访问 [官方资料](https://www.baowumagnesium.com) 查看。

## 规格参数表

| 规格项 | 数值 | 备注/来源 |
|--------|------|-----------|
| 牌号 | AZ91D / AM60B / AE44 / AS41 | 产品手册 |
| 镁含量 | ≥ 90% | 产品手册 |
| 密度 | 1.78–1.82 g/cm³ | 产品手册 |
| 抗拉强度 | 200–280 MPa | 产品手册 |
| 屈服强度 | 120–160 MPa | 产品手册 |
| 延伸率 | 3–15% | 产品手册 |
| 弹性模量 | 45 GPa | 产品手册 |
| 工作温度 | -40 °C – +150 °C | 产品手册 |
| 价格 | 未公开 | - |

## 供应链位置

- **制造商**：[宝武镁业 / Baowu Magnesium](../companies/company_baowu_magnesium.md)
- **核心零部件/技术来源**：白云石、原镁、铝合金元素、精炼剂、铸锭模具。
- **下游应用/客户**：压铸厂、汽车 OEM、3C 品牌商、航空航天、人形机器人整机厂。

## 知识图谱节点与关系

- 零部件实体：`ent_component_baowu_magnesium_alloy`
- 制造商实体：`ent_company_baowu_magnesium`
- 关键关系：
  - `rel_ent_company_baowu_magnesium_manufactures_ent_component_baowu_magnesium_alloy`（`ent_company_baowu_magnesium` --> `manufactures` --> `ent_component_baowu_magnesium_alloy`）

## 应用场景

- **人形机器人**：关节壳体、躯干骨架、足部支架、手部结构件。
- **新能源汽车**：仪表盘支架、座椅骨架、转向柱支架、电池包端板。
- **消费电子**：笔记本外壳、相机机身、无人机骨架。
- **航空航天**：直升机变速箱壳体、导弹结构件、卫星支架。

## 竞争对比

| 对比项 | 本产品 | 万丰奥威 | 瑞鹄模具 |
|--------|--------|----------|----------|
| 核心优势 | 全球最大镁合金产能、央企资源 | 镁瑞丁大型压铸技术领先 | 模具与压铸一体化 |
| 交付周期 | 稳定 | 稳定 | 中等 |
| 服务响应 | 快速 | 中等 | 快速 |
| 价格水平 | 中高端 | 高端 | 中高端 |

## 选购与部署建议

- 选材时应根据强度、耐蚀性与成型工艺选择牌号：AZ91D 强度高但耐蚀一般，AM60B 韧性好。
- 压铸前应充分预热模具并控制浇注温度，以减少冷隔、气孔等缺陷。
- 表面处理建议采用微弧氧化、涂装或化学转化膜，以提升耐蚀性与耐磨性。

## 参考资料

1. [宝武镁业官网](https://www.baowumagnesium.com)
2. [宝武镁业产品手册](https://www.baowumagnesium.com/products/)
3. [WAIC 2026 参展报道](https://www.worldrobotconference.com)

File: wiki/docs/appendices/appendix-d/products/product_btr_anode.md
# 贝特瑞 人造石墨负极材料 / BTR Artificial Graphite Anode

> 本词条属于 [附录 D 重点产品 Wiki](../../appendix-d.md)。
> 返回：[附录 D.4 重点产品 Wiki 目录](../index-products.md)
> 数据更新时间：2026-07-01。所有参数以官方公开资料为准，缺失项标注为“未公开”。

---

## 产品信息卡

| 项目 | 内容 |
|------|------|
| **制造商** | [贝特瑞 / BTR](../companies/company_beiterui.md) |
| **产品类别** | 锂离子电池负极材料 |
| **发布时间** | 持续量产 |
| **状态** | 量产/商用 |
| **官网/来源** | [贝特瑞官网](https://www.btrchina.com) |

## 产品概述

贝特瑞人造石墨负极材料以石油焦、针状焦为原料，经高温石墨化处理制成，具有高比容量、高首次效率、优异循环性能与高压实密度特点。产品覆盖动力电池、储能电池及消费电子电池等多种应用场景。

人形机器人、四足机器人及无人车等移动平台对电池能量密度与循环寿命要求较高，贝特瑞的人造石墨负极作为锂离子电池核心主材，直接影响电池续航与寿命。

## 产品图片

> 贝特瑞人造石墨负极：请访问 [官方资料](https://www.btrchina.com) 查看。

## 规格参数表

| 规格项 | 数值 | 备注/来源 |
|--------|------|-----------|
| 材料体系 | 人造石墨 | 贝特瑞产品手册 |
| 代表型号 | S360、BFC-18 等 | 贝特瑞产品手册 |
| 比容量 | 350–360 mAh/g | 贝特瑞产品手册 |
| 首次效率 | ≥ 93% | 贝特瑞产品手册 |
| 压实密度 | 1.6–1.8 g/cm³ | 贝特瑞产品手册 |
| 粒径 D50 | 10–20 µm（视型号） | 贝特瑞产品手册 |
| 振实密度 | 0.9–1.2 g/cm³ | 贝特瑞产品手册 |
| 灰分 | ≤ 0.1% | 贝特瑞产品手册 |
| 价格 | 未公开 | - |

## 供应链位置

- **制造商**：[贝特瑞 / BTR](../companies/company_beiterui.md)
- **核心材料/技术来源**：石油焦、针状焦；粉碎、造粒、高温石墨化工艺。
- **下游应用/客户**：宁德时代、比亚迪、松下、三星 SDI 等电池厂；新能源汽车、储能、机器人/无人平台。

## 知识图谱节点与关系

- 材料实体：`ent_material_btr_anode`
- 制造商实体：`ent_company_btr`
- 关键关系：
  - `rel_ent_company_btr_produces_ent_material_btr_anode`（`ent_company_btr` → `produces` → `ent_material_btr_anode`）

## 应用场景

- **新能源汽车**：动力电池负极，支撑长续航与快充。
- **储能系统**：长循环寿命储能电池负极。
- **消费电子**：高容量锂离子电池负极。
- **机器人/无人平台**：人形机器人、四足机器人、无人车动力电池负极材料。

## 竞争对比

| 对比项 | 贝特瑞 S360 | 杉杉股份人造石墨 | 璞泰来人造石墨 |
|--------|-------------|------------------|----------------|
| 比容量 | 350–360 mAh/g | 340–360 mAh/g | 340–360 mAh/g |
| 首次效率 | ≥ 93% | ≥ 92% | ≥ 92% |
| 核心优势 | 全球龙头、客户覆盖广 | 产能规模 | 一体化石墨化 |

## 选购与部署建议

- 机器人电池若需高能量密度，可评估贝特瑞硅基/硅碳复合负极方案。
- 快充场景需关注负极粒径、表面包覆与电解液匹配性。

## 参考资料

1. [贝特瑞官网](https://www.btrchina.com)
2. [贝特瑞 2024 年度报告](http://www.bse.cn/disclosure/listed_information/announcements/)
3. 贝特瑞产品手册公开资料

File: wiki/docs/appendices/appendix-d/products/product_lixing_precision_steel_ball.md
# 精密轴承钢球 / Lixing Precision Bearing Steel Ball

> 本词条属于 [附录 D 重点产品 Wiki](../../appendix-d.md)。
> 返回：[附录 D.4 重点产品 Wiki 目录](../index-products.md)
> 数据更新时间：2026-07-01。所有参数以官方公开资料为准，缺失项标注为“未公开”。

---

## 产品信息卡

| 项目 | 内容 |
|------|------|
| **制造商** | [力星股份 / Lixing](../companies/company_lixing.md) |
| **产品类别** | 轴承零部件 / 精密钢球 / 滚动体 |
| **发布时间** | 现役主力型号 |
| **状态** | 量产/商用 |
| **官网/来源** | [力星股份官网](https://www.lxballs.com) |

## 产品概述

力星股份精密轴承钢球是轴承、滚珠丝杠及精密传动装置的核心滚动体。产品采用高碳铬轴承钢 GCr15，通过冷镦、光球、热处理、硬磨、精研、超精研等多道工序制造，尺寸精度可达 G5 级，球批直径变动量小、表面粗糙度低、疲劳寿命高。

钢球作为轴承最直接承受接触应力的零件，其质量直接决定轴承的噪声、振动、寿命与可靠性。力星股份产品配套国际与国内主流轴承厂商，并正向机器人关节轴承、滚珠丝杠及谐波减速器用高精度钢球延伸。

## 产品图片

> 力星股份精密轴承钢球：请访问 [官方资料](https://www.lxballs.com) 查看。

## 规格参数表

| 规格项 | 数值 | 备注/来源 |
|--------|------|-----------|
| 直径范围 | Ø0.5–Ø50.8 mm | 产品手册 |
| 精度等级 | G5 / G10 / G16 / G20 / G40 / G100 | 产品手册 |
| 球批直径变动量 | ≤ 0.13 μm（G5） | 产品手册 |
| 球形误差 | ≤ 0.08 μm（G5） | 产品手册 |
| 表面粗糙度 | Ra ≤ 0.01 μm（G5） | 产品手册 |
| 材质 | 高碳铬轴承钢 GCr15 | 产品手册 |
| 硬度 | HRC 60–66 | 产品手册 |
| 表面状态 | 光亮 / 哑光 | 产品手册 |
| 价格 | 未公开 | - |

## 供应链位置

- **制造商**：[力星股份 / Lixing](../companies/company_lixing.md)
- **核心零部件/技术来源**：轴承钢丝、拉丝模、热处理炉、研磨机、超精研机、检测仪器。
- **下游应用/客户**：SKF、Schaeffler、NSK、人本集团、瓦轴、机器人轴承厂、滚珠丝杠厂。

## 知识图谱节点与关系

- 零部件实体：`ent_component_lixing_precision_steel_ball`
- 制造商实体：`ent_company_lixing`
- 关键关系：
  - `rel_ent_company_lixing_manufactures_ent_component_lixing_precision_steel_ball`（`ent_company_lixing` --> `manufactures` --> `ent_component_lixing_precision_steel_ball`）

## 应用场景

- **人形机器人**：关节轴承滚动体、滚珠丝杠钢球、谐波减速器柔轮接触部位。
- **汽车轴承**：轮毂轴承、变速箱轴承、电机轴承。
- **工业轴承**：机床主轴、电机、泵阀、减速器。
- **精密仪器**：陀螺仪、测量设备、医疗器械微型轴承。

## 竞争对比

| 对比项 | 本产品 | 日本椿中岛 | 东芝材料 |
|--------|--------|------------|----------|
| 核心优势 | 规模大、精度全、本土供应 | 高端钢球精度领先 | 陶瓷球技术领先 |
| 交付周期 | 较短 | 较长 | 较长 |
| 服务响应 | 快速 | 中等 | 中等 |
| 价格水平 | 中低端至中高端 | 高端 | 高端 |

## 选购与部署建议

- 高精度轴承应选用 G10 及以上等级钢球，普通工业轴承可选 G16–G40。
- 钢球材质与硬度应与套圈、保持架及润滑方式匹配，避免电腐蚀或微动磨损。
- 存储与运输过程中应防止碰撞、锈蚀和污染，建议使用专用容器。

## 参考资料

1. [力星股份官网](https://www.lxballs.com)
2. [力星股份钢球产品页](https://www.lxballs.com/products/)
3. [WAIC 2026 参展报道](https://www.worldrobotconference.com)

File: wiki/docs/appendices/appendix-d/products/product_sanan_sic_epitaxy.md
# 三安光电 6 英寸 SiC 外延片 / Sanan 6-inch SiC Epitaxy Wafer

> 本词条属于 [附录 D 重点产品 Wiki](../../appendix-d.md)。
> 返回：[附录 D.4 重点产品 Wiki 目录](../index-products.md)
> 数据更新时间：2026-07-01。所有参数以官方公开资料为准，缺失项标注为“未公开”。

---

## 产品信息卡

| 项目 | 内容 |
|------|------|
| **制造商** | [三安光电 / Sanan Optoelectronics](../companies/company_sanan_optoelectronics.md) |
| **产品类别** | 碳化硅（SiC）外延片 / 功率半导体 |
| **发布时间** | 持续量产 |
| **状态** | 量产/商用 |
| **官网/来源** | [三安光电官网](http://www.sanan-e.com) |

## 产品概述

三安光电 6 英寸 SiC 外延片采用化学气相沉积（CVD）同质外延工艺，在 4H-SiC 导电型衬底上生长低缺陷、高均匀性的 N 型外延层，是制造 SiC MOSFET、SiC SBD 等功率器件的关键中间材料。

公司依托化合物半导体平台，布局 SiC 衬底、外延、器件与封装全产业链，可为新能源汽车、光伏逆变器、充电桩及机器人高功率电机控制器提供 SiC 功率解决方案。

## 产品图片

> 三安光电 SiC 外延片：请访问 [官方资料](http://www.sanan-e.com) 查看。

## 规格参数表

| 规格项 | 数值 | 备注/来源 |
|--------|------|-----------|
| 材料体系 | 4H-SiC 同质外延 | 三安产品手册 |
| 衬底直径 | 150 mm（6 英寸） | 三安产品手册 |
| 外延层厚度 | 5–15 µm（视耐压等级） | 三安产品手册 |
| 掺杂浓度 | 1×10¹⁵–1×10¹⁷ cm⁻³（N 型） | 三安产品手册 |
| 缺陷密度 | ≤ 1 cm⁻² | 三安产品手册 |
| 外延片均匀性 | ≤ 5% | 三安产品手册 |
| 表面粗糙度 | ≤ 0.3 nm（Ra） | 三安产品手册 |
| 价格 | 未公开 | - |

## 供应链位置

- **制造商**：[三安光电 / Sanan Optoelectronics](../companies/company_sanan_optoelectronics.md)
- **核心材料/技术来源**：SiC 衬底（自产+外购）、高纯气体；CVD 外延与功率器件工艺。
- **下游应用/客户**：新能源汽车 OEM 与 Tier 1、光伏逆变器厂商、充电桩运营商、机器人电机控制器厂商。

## 知识图谱节点与关系

- 零部件实体：`ent_component_sanan_sic_epitaxy`
- 制造商实体：`ent_company_sanan_optoelectronics`
- 关键关系：
  - `rel_ent_company_sanan_optoelectronics_manufactures_ent_component_sanan_sic_epitaxy`（`ent_company_sanan_optoelectronics` → `manufactures` → `ent_component_sanan_sic_epitaxy`）

## 应用场景

- **新能源汽车**：SiC MOSFET 用于主驱逆变器、OBC、DC-DC。
- **光伏储能**：光伏逆变器、储能变流器功率器件。
- **充电桩**：大功率快充模块功率器件。
- **机器人/无人平台**：人形机器人高功率关节电机驱动器、无人车电驱系统。

## 竞争对比

| 对比项 | 三安光电 6 英寸 SiC 外延 | 瀚天天成 6 英寸 SiC 外延 | 天科合达 6 英寸 SiC 外延 |
|--------|--------------------------|--------------------------|--------------------------|
| 外延层厚度 | 5–15 µm | 5–15 µm | 5–15 µm |
| 缺陷密度 | ≤ 1 cm⁻² | ≤ 1 cm⁻² | ≤ 1 cm⁻² |
| 核心优势 | 全产业链整合 | 专业外延厂商 | 衬底+外延协同 |

## 选购与部署建议

- 功率器件选型需确认外延层掺杂浓度、厚度与目标耐压等级匹配。
- 高可靠性场景应关注外延缺陷密度与批次一致性。

## 参考资料

1. [三安光电官网](http://www.sanan-e.com)
2. [三安光电 2024 年度报告](http://www.sse.com.cn/disclosure/listedinfo/announcements/)
3. 三安光电化合物半导体产品公开资料

File: wiki/docs/appendices/appendix-d/products/product_tinci_electrolyte.md
# 天赐材料 动力电池电解液 / Tinci Power Battery Electrolyte

> 本词条属于 [附录 D 重点产品 Wiki](../../appendix-d.md)。
> 返回：[附录 D.4 重点产品 Wiki 目录](../index-products.md)
> 数据更新时间：2026-07-01。所有参数以官方公开资料为准，缺失项标注为“未公开”。

---

## 产品信息卡

| 项目 | 内容 |
|------|------|
| **制造商** | [天赐材料 / Tinci](../companies/company_tianci.md) |
| **产品类别** | 锂离子电池电解液 |
| **发布时间** | 持续量产 |
| **状态** | 量产/商用 |
| **官网/来源** | [天赐材料官网](https://www.tinchem.com) |

## 产品概述

天赐材料动力电池电解液由碳酸酯类溶剂、六氟磷酸锂（LiPF₆）锂盐及功能添加剂组成，具有高离子电导率、宽电化学窗口、优异高低温性能与长循环稳定性。公司依托自产六氟磷酸锂与 LiFSI 的一体化优势，可提供高镍、高电压、快充及宽温域电池体系配方。

电解液是锂离子电池四大主材之一，直接影响电池倍率性能、循环寿命与安全性。人形机器人、无人车等高动态移动平台对电池快充、宽温域与高安全性能要求提升，天赐材料电解液处于该供应链上游核心位置。

## 产品图片

> 天赐材料电解液：请访问 [官方资料](https://www.tinchem.com) 查看。

## 规格参数表

| 规格项 | 数值 | 备注/来源 |
|--------|------|-----------|
| 溶剂体系 | 碳酸乙烯酯（EC）、碳酸二甲酯（DMC）、碳酸甲乙酯（EMC）等 | 天赐产品手册 |
| 主盐 | LiPF₆（可配 LiFSI） | 天赐产品手册 |
| 电导率 | 7–10 mS/cm（25 °C，视配方） | 天赐产品手册 |
| 水分含量 | ≤ 20 ppm | 天赐产品手册 |
| 游离酸（HF） | ≤ 80 ppm | 天赐产品手册 |
| 密度 | 1.2–1.3 g/cm³（视配方） | 天赐产品手册 |
| 闪点 | ≥ 100 °C（视配方） | 天赐产品手册 |
| 价格 | 未公开 | - |

## 供应链位置

- **制造商**：[天赐材料 / Tinci](../companies/company_tianci.md)
- **核心材料/技术来源**：碳酸酯溶剂、六氟磷酸锂、LiFSI、添加剂；电解液配方技术。
- **下游应用/客户**：宁德时代、比亚迪、中创新航、国轩高科等电池厂；新能源汽车、储能、机器人/无人平台。

## 知识图谱节点与关系

- 材料实体：`ent_material_tianci_electrolyte`
- 制造商实体：`ent_company_tianci`
- 关键关系：
  - `rel_ent_company_tianci_produces_ent_material_tianci_electrolyte`（`ent_company_tianci` → `produces` → `ent_material_tianci_electrolyte`）

## 应用场景

- **新能源汽车**：动力电池电解液，支持高镍、高电压、快充体系。
- **储能系统**：长循环、高安全储能电池电解液。
- **消费电子**：高倍率 3C 电池电解液。
- **机器人/无人平台**：人形机器人、无人车宽温域、高安全电池电解液。

## 竞争对比

| 对比项 | 天赐材料动力电解液 | 新宙邦动力电解液 | 江苏国泰电解液 |
|--------|--------------------|------------------|----------------|
| 主盐 | LiPF₆ / LiFSI | LiPF₆ / LiFSI | LiPF₆ |
| 电导率 | 7–10 mS/cm | 7–10 mS/cm | 7–10 mS/cm |
| 核心优势 | 六氟自产、成本领先 | 海外客户、高端配方 | 客户稳定 |

## 选购与部署建议

- 机器人电池若需低温启动能力，应选用宽温域电解液配方并匹配正负极。
- 快充场景需优化电解液添加剂（如 FEC、LiFSI）以降低析锂风险。

## 参考资料

1. [天赐材料官网](https://www.tinchem.com)
2. [天赐材料 2024 年度报告](http://www.szse.cn/disclosure/listed/bulletinDetail/)
3. 天赐材料产品手册公开资料

File: wiki/docs/appendices/appendix-d/products/product_xusheng_aluminum_structure.md
# 铝合金结构件 / Xusheng Aluminum Alloy Structural Part

> 本词条属于 [附录 D 重点产品 Wiki](../../appendix-d.md)。
> 返回：[附录 D.4 重点产品 Wiki 目录](../index-products.md)
> 数据更新时间：2026-07-01。所有参数以官方公开资料为准，缺失项标注为“未公开”。

---

## 产品信息卡

| 项目 | 内容 |
|------|------|
| **制造商** | [旭升集团 / Xusheng Group](../companies/company_xusheng.md) |
| **产品类别** | 结构件 / 铝合金压铸 / 新能源汽车结构件 |
| **发布时间** | 现役主力型号 |
| **状态** | 量产/商用 |
| **官网/来源** | [旭升集团官网](https://www.xusheng.com) |

## 产品概述

旭升集团铝合金结构件面向新能源汽车三电系统、底盘系统及人形机器人轻量化需求，采用高压压铸、低压铸造及精密 CNC 加工制造。产品具备高比强度、良好的导热性与可加工性，可实现复杂几何形状的一体化成型。

公司围绕特斯拉等头部客户建立了完善的精密制造体系，产品覆盖电机壳体、电池包端板、底盘控制臂及机器人关节壳体，是新能源汽车与机器人轻量化供应链的重要参与者。

## 产品图片

> 旭升集团铝合金结构件：请访问 [官方资料](https://www.xusheng.com) 查看。

## 规格参数表

| 规格项 | 数值 | 备注/来源 |
|--------|------|-----------|
| 材质 | 铝合金 AlSi10MnMg / A356 / A380 | 产品手册 |
| 制造工艺 | 高压压铸 / 低压铸造 + CNC | 产品手册 |
| 尺寸范围 | 依模具 | 产品手册 |
| 壁厚范围 | 1.5–6 mm | 产品手册 |
| 尺寸精度 | CT5–CT7 | 产品手册 |
| 抗拉强度 | 270–320 MPa（T7 热处理） | 产品手册 |
| 屈服强度 | 180–240 MPa（T7 热处理） | 产品手册 |
| 延伸率 | 6–12% | 产品手册 |
| 表面处理 | 涂装 / 喷丸 / 钝化 | 产品手册 |
| 价格 | 未公开 | - |

## 供应链位置

- **制造商**：[旭升集团 / Xusheng Group](../companies/company_xusheng.md)
- **核心零部件/技术来源**：铝合金锭、模具钢、压铸机、CNC 加工中心、热处理炉、表面处理线。
- **下游应用/客户**：特斯拉、蔚来、小鹏、理想、宁德时代、人形机器人整机厂。

## 知识图谱节点与关系

- 零部件实体：`ent_component_xusheng_aluminum_structure`
- 制造商实体：`ent_company_xusheng`
- 关键关系：
  - `rel_ent_company_xusheng_manufactures_ent_component_xusheng_aluminum_structure`（`ent_company_xusheng` --> `manufactures` --> `ent_component_xusheng_aluminum_structure`）

## 应用场景

- **人形机器人**：关节壳体、躯干骨架、腿部支撑、足部结构件。
- **新能源汽车**：电机壳体、电控壳体、电池包端板、底盘控制臂。
- **储能系统**：电池包壳体、液冷板、BMS 支架。
- **工业装备**：机器人底座、自动化设备框架、散热器壳体。

## 竞争对比

| 对比项 | 本产品 | 文灶股份 | 广东鸿图 |
|--------|--------|----------|----------|
| 核心优势 | 特斯拉供应链经验、精密加工强 | 一体化压铸产能领先 | 大型压铸与模具一体化 |
| 交付周期 | 较短 | 中等 | 中等 |
| 服务响应 | 快速 | 快速 | 快速 |
| 价格水平 | 中高端 | 中高端 | 中高端 |

## 选购与部署建议

- 高压压铸件设计应避免厚大截面，合理布置浇注与排气系统以减少气孔。
- 承力结构件建议进行 T6/T7 热处理以提升强度与延伸率。
- 与镁合金件装配时需注意电偶腐蚀防护，可采用绝缘垫片或涂层隔离。

## 参考资料

1. [旭升集团官网](https://www.xusheng.com)
2. [旭升集团产品手册](https://www.xusheng.com/products/)
3. [WAIC 2026 参展报道](https://www.worldrobotconference.com)
