Repository: YansongW/awesome-humanoid-robot

<div align="center">

# Awesome Humanoid Robot 🤖

**A curated, multilingual knowledge graph for going from 0 to 1 on humanoid robot mass production and industrial application.**

<p>
🌐 **Live site**: [kg.rounds-tech.com](https://kg.rounds-tech.com)  
🌐 [English](README.md) · [简体中文](README.zh.md) · [한국어](README.ko.md)

⭐ If this map helps your research or build, please give us a star — it helps more researchers and builders find it.

</div>

---

## 📌 What is this project?

**Awesome Humanoid Robot** is a structured, living, open-source knowledge base built around one central question:

> **How do we go from 0 to 1 to achieve humanoid robot mass production and industrial application?**

It tracks every layer of the journey — from raw materials and components to manufacturing, design, AI, software, data, testing, mass production, applications, markets, policy, and regulation. Instead of a flat list of papers or products, we model the domain as a **knowledge graph**: entities are nodes, relationships are typed edges, and every claim is traceable to a source.

At **v0.1.0**, the project has evolved from a research pipeline into a productized knowledge service:

- 🌐 A public, multilingual website at **[kg.rounds-tech.com](https://kg.rounds-tech.com)** with search, interactive graph browsing, and a linked Wiki.
- 📖 An in-repo **Wiki** derived from the book *Humanoid Robots: From Mine to Market*, providing systematic, chapter-by-chapter narrative coverage.
- 🔗 Bidirectional links between Wiki chapters and KG entities, so readers can move smoothly from narrative to structured data and back.

The project is **AI-assisted, human-verified**. We use AI4Sci pipelines to accelerate discovery, extraction, and synthesis, while keeping humans in the loop for approval before anything is promoted to production.

---

## ✨ What's new in v0.1.0

- 🌐 **Live product site** at [kg.rounds-tech.com](https://kg.rounds-tech.com) — trilingual UI, full-text search, interactive Cytoscape graph, and linked Wiki.
- 📖 **In-repo Wiki** — 30 narrative chapters + 7 appendices derived from *Humanoid Robots: From Mine to Market*, rendered with admonitions, Mermaid diagrams, and KaTeX formulas.
- 🗂️ **2,144 validated KG entries** and **5,687 typed relationships** covering the full stack from raw materials to market applications.
- 🔄 **Automated CI/CD** — GitHub Actions builds and deploys the site to GitHub Pages on every push to `main`.
- 🛡️ **Hardened deployment** — concurrency control and clean `gh-pages` branch recreation prevent race-condition failures.
- 🧩 **Backfilled core non-paper entity bodies** — 233 critical entities now have structured Chinese bodies with 概述 / 核心内容 / 参考 sections, sourced from the Wiki where available and from entity metadata otherwise.
- 🌏 **Machine-translated missing English names and summaries** — all process and paper entries missing `names.en` / `summary.en` have been filled via machine translation and marked for human review.
- 📝 **Backfilled structured bodies for all critical paper entries** — 215 paper entries now have Chinese 概述 / 核心内容 / 参考 sections generated from metadata and marked for human review; quality audit shows 0 critical issues.

---

## 🌐 Product: the KG website

The `website/` directory builds a static, product-level frontend for the knowledge graph.

**Live URL**: [https://kg.rounds-tech.com](https://kg.rounds-tech.com)

Features at v0.1.0:

- **Trilingual interface** — independent `zh`, `en`, and `ko` sites with a language switcher in the header.
- **Domain browsing** — explore the graph by industry domain or entity type.
- **Full-text search** — client-side search with type filters and language-aware labels.
- **Interactive relation graph** — Cytoscape.js visualization with cluster view and full-graph view.

# 人形机器人：从矿山到市场

> 基于 [Awesome Humanoid Robot](https://github.com/YansongW/awesome-humanoid-robot) 知识图谱的 Wiki 项目。

## 项目简介

本项目将 Awesome Humanoid Robot 知识图谱整理为公开可读的 Wiki，采用 MkDocs + Material 主题构建，作为 KG 网站的内容子项目。

## 本地预览

### 环境要求

- Python 3.9+
- pip

### 安装依赖

```bash
pip install mkdocs-material mkdocs-minify-plugin mkdocs-mermaid2-plugin
```

### 启动本地服务器

```bash
mkdocs serve
```

然后访问 http://127.0.0.1:8000。

### 构建站点

```bash
mkdocs build
```

构建产物位于 `site/` 目录。

## 部署到 GitHub Pages

```bash
mkdocs gh-deploy
```

Wiki 内容已通过主仓库 KG 网站（https://kg.rounds-tech.com/wiki/）呈现。

## 目录结构

```
wiki/
├── docs/                      # 文档源文件
│   ├── index.md              # 首页
│   ├── table-of-contents.md  # 全书目录
│   ├── chapters/             # 正文章节
│   │   ├── chapter-01.md
│   │   ├── chapter-02.md
│   │   └── ...
│   ├── appendices/           # 附录
│   │   └── ...
│   └── assets/               # 静态资源
│       ├── stylesheets/
│       └── images/
├── mkdocs.yml                # MkDocs 配置
├── overrides/                # 主题覆盖
└── README.md                 # 本文件
```

## 写作规范

详见 `../AGENTS.md`。

## 许可

本书内容采用 [CC BY-NC-SA 4.0](https://creativecommons.org/licenses/by-nc-sa/4.0/) 许可协议。

File: wiki/docs/kg/entities/material/ent_material_btr_anode.md
---
id: ent_material_btr_anode
type: material
'title:': 贝特瑞 人造石墨负极材料
domain: 01_raw_materials
theoretical_depth: system
aliases:
- 贝特瑞负极
- BTR Anode Material
status: active
created_at: 2026-07-01 00:00:00+00:00
updated_at: 2026-07-09 00:00:00+00:00
sources:
- id: btr_product
  type: website
  url: https://www.btrchina.com
verification:
  reviewed_by: ai_autonomous
  reviewed_at: 2026-07-09 00:00:00+00:00
---





# 贝特瑞 人造石墨负极材料贝特瑞 人造石墨负极材料

---

## 产品信息卡

| 项目 | 内容 |
|------|------|
| **制造商** | [贝特瑞 / BTR](../../../appendices/appendix-d/companies/company_beiterui.md) |
| **产品类别** | 锂离子电池负极材料 |
| **发布时间** | 持续量产 |
| **状态** | 量产/商用 |
| **官网/来源** | [贝特瑞官网](https://www.btrchina.com) |

## 产品概述

贝特瑞人造石墨负极材料以石油焦、针状焦为原料，经高温石墨化处理制成，具有高比容量、高首次效率、优异循环性能与高压实密度特点。产品覆盖动力电池、储能电池及消费电子电池等多种应用场景。

人形机器人、四足机器人及无人车等移动平台对电池能量密度与循环寿命要求较高，贝特瑞的人造石墨负极作为锂离子电池核心主材，直接影响电池续航与寿命。

## 产品图片

> 贝特瑞人造石墨负极：请访问 [官方资料](https://www.btrchina.com) 查看。

## 规格参数表

| 规格项 | 数值 | 备注/来源 |
|--------|------|-----------|
| 材料体系 | 人造石墨 | 贝特瑞产品手册 |
| 代表型号 | S360、BFC-18 等 | 贝特瑞产品手册 |
| 比容量 | 350–360 mAh/g | 贝特瑞产品手册 |
| 首次效率 | ≥ 93% | 贝特瑞产品手册 |
| 压实密度 | 1.6–1.8 g/cm³ | 贝特瑞产品手册 |
| 粒径 D50 | 10–20 µm（视型号） | 贝特瑞产品手册 |
| 振实密度 | 0.9–1.2 g/cm³ | 贝特瑞产品手册 |
| 灰分 | ≤ 0.1% | 贝特瑞产品手册 |
| 价格 | 未公开 | - |

## 供应链位置

- **制造商**：[贝特瑞 / BTR](../../../appendices/appendix-d/companies/company_beiterui.md)
- **核心材料/技术来源**：石油焦、针状焦；粉碎、造粒、高温石墨化工艺。
- **下游应用/客户**：宁德时代、比亚迪、松下、三星 SDI 等电池厂；新能源汽车、储能、机器人/无人平台。

## 知识图谱节点与关系

- 材料实体：`ent_material_btr_anode`
- 制造商实体：`ent_company_btr`
- 关键关系：
  - `rel_ent_company_btr_produces_ent_material_btr_anode`（`ent_company_btr` → `produces` → `ent_material_btr_anode`）

## 应用场景

- **新能源汽车**：动力电池负极，支撑长续航与快充。
- **储能系统**：长循环寿命储能电池负极。
- **消费电子**：高容量锂离子电池负极。
- **机器人/无人平台**：人形机器人、四足机器人、无人车动力电池负极材料。

## 竞争对比

| 对比项 | 贝特瑞 S360 | 杉杉股份人造石墨 | 璞泰来人造石墨 |
|--------|-------------|------------------|----------------|
| 比容量 | 350–360 mAh/g | 340–360 mAh/g | 340–360 mAh/g |
| 首次效率 | ≥ 93% | ≥ 92% | ≥ 92% |
| 核心优势 | 全球龙头、客户覆盖广 | 产能规模 | 一体化石墨化 |

## 选购与部署建议

- 机器人电池若需高能量密度，可评估贝特瑞硅基/硅碳复合负极方案。
- 快充场景需关注负极粒径、表面包覆与电解液匹配性。

## 参考资料

1. [贝特瑞官网](https://www.btrchina.com)
2. [贝特瑞 2024 年度报告](http://www.bse.cn/disclosure/listed_information/announcements/)
3. 贝特瑞产品手册公开资料

File: wiki/docs/kg/entities/material/ent_material_cnre_ndfeb_alloy.md
---
id: ent_material_cnre_ndfeb_alloy
type: material
domain: 01_raw_materials
theoretical_depth: system
names:
  zh: 北方稀土 钕铁硼速凝薄带合金
  en: CNRE NdFeB Strip Casting Alloy
aliases:
- NdFeB alloy
- 钕铁硼合金
- 钕铁硼速凝薄片合金
status: active
sources:
- id: src_cnre_sina
  type: website
  url: https://finance.sina.com.cn/roll/2025-03-13/doc-ineppeui0631989.shtml
- title: 北方稀土磁材公司北京三吉利公司成功研发高品质钕铁硼速凝合金薄带制备技术
- id: src_gb29655
  type: website
  url: https://std.samr.gov.cn/gb/search/gbDetailed?id=124496823D4AC937E06397BE0A0A75CE
- title: 国家标准项目 - 钕铁硼速凝薄片合金
- id: src_sc_casting_paper
  type: website
  url: https://www.jfmd.net.cn/cn/article/pdf/preview/e52cd397-8a3c-4ecf-b5cc-9efd36eaab93.pdf
- title: SC 铸片微结构对烧结 NdFeB 结构与磁性能的影响
verification:
  reviewed_by: human_and_ai
  reviewed_at: 2026-07-13
---


# 北方稀土 钕铁硼速凝薄带合金 / CNRE NdFeB Strip Casting Alloy

## 概述

北方稀土钕铁硼速凝薄带合金是中国北方稀土（集团）高科技股份有限公司（CNRE）旗下磁材公司生产的烧结钕铁硼前驱体材料。该产品通过速凝铸带（Strip Casting，SC）工艺将熔融 NdFeB 合金快速凝固成薄带，是制造高性能烧结钕铁硼磁体的关键原材料。北方稀土磁材公司北京三吉利公司已开发出具有自主知识产权的高品质速凝薄带制备技术。

## 物理化学基础

### 晶体组织与形成机制
速凝薄带工艺将合金熔体浇注到高速旋转的冷却辊上，实现快速凝固（冷却速率约 10⁵–10⁶ K/s）。该工艺可抑制 α-Fe 偏析与富 Nd 相聚集，使主相 Nd₂Fe₁₄B 以片状柱状晶形式均匀分布，富 Nd 相沿晶界薄层分布。典型微观组织参数：

| 参数 | 典型值 |
|------|--------|
| 薄带厚度 | 0.1–0.6 mm（主流 0.2–0.4 mm） |
| 柱状晶平均宽度 | 1–5 μm |
| 柱状晶区比例 | ≥80% |
| 主相片层厚度 | 3–7 μm |
| 非晶/等轴晶缺陷 | 应尽量避免 |

### 成分设计
典型钕铁硼速凝薄带合金名义成分（质量分数）示例：

| 元素 | 典型范围（质量%） |
|------|------------------|
| Nd | 25–30% |
| Pr | <1–5% |
| Dy | 0.5–2% |
| Fe | 余量 |
| B | 0.9–1.1% |
| Al | 0.3–0.6% |
| Co/Cu/Ga/Nb/Zr | 微量添加 |

Dy 等重稀土添加可提高烧结磁体的矫顽力与温度稳定性。

### 工艺动力学
熔体在冷却辊表面的凝固过程可用一维非稳态热传导近似：

$$
\frac{\partial T}{\partial t} = \alpha \frac{\partial^2 T}{\partial x^2}
$$

其中 $\alpha = k/(\rho c_p)$ 为热扩散系数，$k$ 为热导率，$\rho$ 为密度，$c_p$ 为比热容。辊速增加会提高冷却速率，使薄带厚度减薄、柱状晶细化，但过高冷却速率会在急冷面产生细小等轴晶，降低烧结磁体性能。

### 国家标准要求
根据 GB/T 29655（钕铁硼速凝薄片合金）修订方向：

- 增加平均柱状晶宽度指标：1–5 μm；
- 薄带厚度范围调整为 0.1–0.6 mm；
- 柱状晶区比例由不少于 60% 提升至不少于 80%；
- 应不含 α-Fe 相，富 Nd 相沿晶界均匀分布。

## 在机器人系统中的作用

- **上游原材料**：为烧结钕铁硼磁钢制造商提供高性能合金薄带；
- **磁体性能基础**：速凝薄带的微观组织直接决定后续氢破碎、气流磨磁粉的粒度分布与取向度，进而影响烧结磁体的剩磁、矫顽力与最大磁能积；
- **供应链上游**：位于“稀土矿—稀土金属—速凝薄带—烧结磁钢—电机—机器人”链条的速凝薄带层；
- **系统影响**：高品质速凝薄带可提升磁体一致性、降低重稀土用量、降低电机成本，从而推动机器人关节电机的大规模应用。

## 供应链关系

北方稀土钕铁硼速凝薄带合金位于稀土永磁材料供应链上游：

- **上游**：稀土矿山（白云鄂博矿）、稀土冶炼分离（北方稀土）；
- **中游**：速凝薄带合金生产（北方稀土磁材公司北京三吉利）、磁粉/磁钢制造（金力永磁、中科三环、宁波韵升等）；
- **下游**：永磁电机、机器人整机、新能源汽车、风力发电、节能家电；
- **合作伙伴**：下游磁体制造厂家、科研院所。

## 来源与验证

- 新浪财经/你好北方稀土报道（2025-03-13）
- 国家标准 GB/T 29655 修订项目信息
- 《金属功能材料》论文《SC 铸片微结构对烧结 NdFeB 结构与磁性能的影响》

> 注：北方稀土具体牌号的完整成分、薄带厚度分布、磁粉氧含量等实测数据未在公开资料中完整披露，表中数据综合国家标准与行业公开技术文献。
